Repository: TeaDove/mam-26-1

# Лабораторная 2 — предобработка текста и сравнение графов знаний

Задание — в [TASK.md](TASK.md), работа над ошибками после защиты — в [TASK2.md](TASK2.md), конспект лекции — в
[predobrabotka.md](predobrabotka.md).

Два учебника по контролируемой прокатке стали — `tanaka1981` (английский обзор, 28 страниц) и `stat3`
(русская статья, 10 страниц) — вместе образуют один общий граф. Сравниваются два графа:

- **грязный** — GraphRAG по markdown MinerU, из которого удалён только список литературы;
- **чистый** — GraphRAG по тому же markdown после полной предобработки.

Настройки GraphRAG у обоих графов одинаковые: gpt-4o-mini, эмбеддинги bge-m3, те же промпты и типы сущностей,

File: 1-graph/lab-2/graphrag-dirty/input/tanaka1981.md (part 3 of 3)
# Controlled rolling of steel plate and strip
As shown in Fig. 1, controlled rolling in the plate mill is often carried out in terms of a 'rough—hold—finish' schedule: rolling passes in the rougher in the rapid-recrystallization region, a delay period, and rolling passes in the finisher. A delay is necessary to allow a specified total deformation to be introduced in the non-recrystallization region. There is a great possibility that during the holding period, recrystallization and subsequent rapid grain growth will take place $^{22,39,129}$ or partial recrystallization will occur $^{38,39}$ whereby a mixed $\alpha$-grain structure is formed, deteriorating toughness. Care must be taken, therefore, to ensure the required low finishing temperature while preventing rapid grain growth or partial recrystallization during holding.

Instead of the rough—hold—finish schedule, Jones and Rothwell $^{22}$ adopted a 'continuous' schedule involving reduction in the whole range, which produces a uniform, fine-grained structure. Figure 35 depicts the new rolling schedule, i.e. the three-stage rolling process as well as the standard two-stage process (rough—hold—finish), employed by USINOR, Dunkirk. $^{129}$ During the delay time at high temperature in the standard two-stage process, recrystallization is rapid even in Nb steel, leading to a coarse-grained structure at the end of the delay time. In the three-stage process, the first delay time at high temperature leads to a coarse-grained structure. During the second delay time, recrystallization is sluggish so that the grain size at the end of rolling is finer for the three-stage process than for the second stage.

At the British Steel Corporation, General Steels Division, $^{36}$ to minimize recrystallization and grain growth during the delay period, the temperature at the commencement of the delay period is reduced by reducing the reheating temperature.

The temperature at the end of the delay period is controlled in order to allow a specific total deformation to be introduced without inducing an excessively high mill loading. Finish rolling at temperatures in the two-phase and/or  $\alpha$ -regions is employed to increase strength. Total rolling deformation in the non-recrystallization region after the delay period is very important in order to achieve a uniform, fine-grained structure. To fulfil this requirement, the thickness of material at the commencement of re-rolling after the delay period is controlled at either three times or five times that of the final thickness. $^{130-132}$

Controlled rolling in the hot-strip mill is very different from that in the plate mill: (i) rapid cooling on the run-out table after finish rolling is followed by slow cooling after coiling; (ii) both the rougher and finisher can carry out heavy reduction — during rolling in the finisher, the interpass time is very short, total rolling deformation in the finisher becoming almost one-pass reduction; (iii) rolling temperature and total reduction in the finisher encounter much restriction; (iv) rougher rolling can be regarded as deformation in the recrystallization region, and finisher rolling as deformation in the non-recrystallization region — the total reduction is overwhelmingly larger for rougher rolling than for finisher rolling and reduction per pass is large, which is suitable for achieving fine-grained  $\gamma$  through repeated recrystallization, resulting in a uniform, fine-grained  $\alpha$ -structure; and (v) during holding at the coiling temperature, precipitation of Nb and V proceeds causing a large increase in yield strength. Rolling in the two-phase region is not always carried out, causing few separations. Because of large precipitation hardening and few separations, the transition temperature is usually much higher for hot-rolled strip than for plate. One example of a rolling schedule is shown in Fig. 36. By employing a low slab-reheating temperature and a heavy reduction in the rougher, they obtained a uniform, fine-grained structure, even though the total reduction in the finisher (in the non-recrystallization region) was about 50%.

## ENLARGEMENT OF CONTROLLED-ROLLING PROCESS

As controlled rolling is known to be very useful, it has been applied to various fields and its application is being expanded.

## Acicular ferrite steel

Acicular ferrite, HSLA steel has been developed by the Climax Molybdenum Company.$^{127,128,134}$ Low-carbon ($\leqslant$0.06%) Mn–Mo–Nb steel which will transform to upper bainite from undeformed or conventionally hot-rolled $\gamma$, transforms to acicular ferrite, when transformation is accelerated by controlled rolling. Figure 37 shows the acicular ferrite structure (Fig. 37a) as well as the bainitic structure (Fig. 37b). The acicular ferrite structure

International Metals Reviews, 1981 No. 4

206

Tanaka: Controlled rolling of steel

![Chart block](doc:2448345/tier:standard/page:22/block:3)

36 Typical processing schedule for hot-rolled strip (thickness 12.4 mm); after Nishida et al. $^{133}$

consists of fine non-equiaxed ferrite dispersed with cementite and martensite islands.

The acicular ferrite is defined as a highly substructured, non-equiaxed phase that forms on continuous cooling by a mixed diffusion and shear mode of transformation at a temperature slightly higher than the upper bainite transformation range.$^{127}$ Acicular ferrite is different from bainitic ferrite with respect to the prior $\gamma$-grain-boundary network and cementite and martensite morphologies; in the bainitic structure, the prior $\gamma$-boundary network is retained and plate-like cementites are formed at coarse lath boundaries as well as the prior grain boundaries, whereas in the acicular ferrite structure the prior $\gamma$-grain-boundary network is completely eliminated having a fine-grained structure, and small cementite and martensite islands are scattered throughout the matrix (see Fig. 37). Because of the above difference in microstructure between bainitic and acicular ferrite there is a distinct difference in the facet unit (effective grain size) which, in turn, causes a large difference in transition temperature between the two. In the bainitic structure, a facet unit is nearly equal to the prior $\gamma$-grain size, whereas in the acicular ferrite a facet unit is much smaller than the prior $\gamma$-grain size, giving a low transition temperature.

The fully acicular ferrite which, being free of polygonal ferrite, contains a small amount of cementite and martensite, exhibits high strength but poor toughness. A significant improvement in toughness can be obtained in the mixed structure of acicular plus fine-grained polygonal ferrite by lowering the finish-rolling temperature and by increasing the amount of deformation in the non-recrystallization region. The reason for the im-

![Image block](doc:2448345/tier:standard/page:22/block:8)

![Image block](doc:2448345/tier:standard/page:22/block:9)

$a$ acicular ferrite; $b$ upper bainite

## 37 Structures in 0.06C—0.2Si—1.96Mn—0.42Mo—0.06Nb steel

provement is grain refinement in the polygonal ferrite as well as acicular ferrite. As shown in Fig. 38, with the increase in the amount of deformation in the non-recrystallization region, fine-grained polygonal ferrite increases in volume fraction at the expense of acicular ferrite which, in turn, causes an improvement in strength and low-temperature toughness. The optimum combination of strength and toughness is obtained with \~15% of polygonal ferrite. On the other hand, the introduction of coarse polygonal ferrite to acicular ferrite causes a deterioration in strength properties as well as impact properties. Causes of coarse polygonal-ferrite formation are insufficient hardenability and inadequate controlled rolling in terms of finish-rolling temperature, and the amount of deformation in the non-recrystallization region.

Another feature of acicular ferrite steel is continuous yielding followed by rapid work hardening, which is paramount to offsetting any loss in yield strength due to the Bauschinger effect.$^{136}$ The Bauschinger effect has a pronounced effect on discontinuous yielding, polygonal steels.$^{29}$

Controlled-rolled steels have been produced in large quantity for linepipe service in severe

International Metals Reviews, 1981 No. 4

Tanaka: Controlled rolling of steel

207

![Chart block](doc:2448345/tier:standard/page:23/block:3)

38 Acicular ferrite volume fraction, strengths, and Charpy impact properties plotted against amount of reduction in non-recrystallization region in 0.07C–2.0Mn–0.6Nb–0.5Mo acicular ferrite steel; after Tabata et al. $^{135}$

Arctic environments. Controlled-rolled ferrite-pearlite steels have been produced up to the strength level of API X70 grade and up to  $\sim4\bar{0}$  mm thick. When the thickness is greater than that value, the controlled-rolling effect cannot be exerted over the whole thickness, thereby causing a coarse grain structure and deteriorating toughness at the midsection.

Acicular ferrite steel, which is produced by the combined effects of controlled rolling and transformation hardening, can overcome the above difficulty, giving greater thickness and higher strength.

## As-hot-rolled dual-phase steel

Dual-phase steel has a microstructure consisting of  $\alpha$ -grains dispersed with fine martensite islands. It is characterized by continuous yielding followed by rapid work hardening, which results in a low yield but high tensile strength and large elongation. Dual-phase steel can be produced in the as-hot-rolled condition by the combination of suitable chemical composition and rolling conditions. $^{137-141}$  When steel containing both strong ferrite formers like Si and transformation-delaying elements such as Cr, Mn, and/or Mo is cooled after hot rolling, the microstructure consists of  $\alpha$ - and  $\gamma$ -phases. The latter is stabilized due to carbon enrichment and thereby transforms to martensite at low temperatures. When deformation is applied in the non-recrystallization region,

strain-assisted  $\gamma$  to  $\alpha$  transformation occurs, thereby raising the  $\alpha$ -transformation temperature on one hand and reducing the martensite transformation temperature on the other, which makes it easy to produce ferrite plus martensite dual-phase steel.

## Controlled rolling of C-Mn steel

Gohda et al.$^{79}$ and Hashimoto et al.$^{80}$ reported that when deformed in the two-phase region, Nb-free steel exhibits improvements in strength and toughness and, further, that heavy deformation in the two-phase region does not deteriorate toughness. Increase in strength by deformation in the two-phase region is due to either subgrain formation in the recovery region or dislocation hardening in the non-recovery region.$^{80}$ The ease of recovery and occurrence of separations are responsible for good toughness of steel obtained by heavy deformation in the two-phase region.$^{80}$ The effect of deformation in the two-phase region is essentially the same between Nb-bearing and Nb-free steels. The difference lies in the ease of recovery, which causes differences in the optimum conditions of finishing temperature and/or strain. Controlled-rolled C—Mn steel has started to be used as material for low-temperature service.

## Controlled rolling as pretreatment

By making use of grain-refining effect, controlled rolling is employed as a pretreatment before normalizing or quenching and tempering. This is based on the fact that a fine-grained structure produced by controlled rolling persists even in the reheated condition, probably due to the dispersion of fine Nb(C, N) precipitates. In Nb and 3.5%Ni steels, controlled rolling plus normalizing produces higher strengths and better toughness than normalizing alone.$^{142,143}$

Linepipe steel for Arctic use is usually produced by controlled rolling. However, when the thickness is increased too much the controlled-rolling effect cannot be exerted over the whole thickness. Controlled rolling plus quenching and tempering produces much tougher material than the single process alone. The fine  $\gamma$ -grain size before quenching is responsible for this. $^{144}$  Controlled rolling plus controlled cooling and controlled rolling followed by direct quenching have been tried. $^{145}$

A new type of thermomechanical treatment has been proposed by Miyoshi et al.$^{146}$ After controlled rolling, C-Mn and Nb steels are cooled below the $Ar_1$ temperature and subsequently heated to $\sim 900^{\circ}\mathrm{C}$, which produces a very fine-grained $\gamma$-structure owing to the superimposed effects of controlled rolling, transformation, and normalizing. Fine-grained $\gamma$ is once again controlled rolled, producing an extremely fine and uniform $\alpha$-grain structure.

International Metals Reviews, 1981 No. 4

208

Tanaka: Controlled rolling of steel

![Chart block](doc:2448345/tier:standard/page:24/block:3)

39 Effect of finishing temperature on yield strength and transition temperature of 0.05C—Mn—Nb steel plate rolled by various procedures; after Melloy and Dennison $^{78}$

## Continuum rolling

So far, controlled rolling in the  $\gamma-\alpha$  two-phase and/or  $\alpha$  regions has been described. Melloy and Dennison $^{78}$  proposed continuum rolling, a unique thermomechanical process involving reductions of  $\gamma,\gamma+\alpha$, and  $\alpha$. Figure 39 shows that with continuum rolling the yield strength increases, while the transition temperature decreases with a decrease in finishing temperature in the  $\alpha$-region. Melloy and Dennison $^{78}$  attributed this desirable combination of increased strength and toughness to (i) grain refinement of both  $\gamma$  and  $\alpha$  by heavy, repeated deformations; (ii) a dynamic recovery that produces a fine polygonal substructure; and (iii) cube-on-corner crystallographic texturing that results from the deformation process.

The results were obtained in extra-low-carbon steel but whether or not the same results will be obtained in low-alloy steels remains unsolved. It is also difficult to apply this process for practical use.

## SUMMARY

A review has been made of the controlled rolling of steel, covering such aspects as its historical development, the fundamentals of controlled rolling, recrystallization behaviour in Nb steel, the forma-

tion and role of deformation bands, properties of controlled-rolled steels, effects of alloying elements, the practice of controlled rolling in production mills, and future developments.

Rolling passes in the low-temperature range just above  $Ar_{3}$  were made to refine the grain structure and thereby to enhance both strength and toughness in as-rolled steel. Their influence was found to be very beneficial when applied to Nb steels. This was the beginning of controlled rolling.

Controlled rolling consists of three stages: (i) stage 1 is deformation in the recrystallization region, where coarse austenite is refined by recrystallization but still transforms to a relatively coarse ferrite; (ii) stage 2 is deformation in the non-recrystallization region, where deformation bands are formed in unrecrystallized austenite—ferrite nucleates on the deformation bands as well as on the austenite grain boundaries, giving fine ferrite; and (iii) stage 3 is deformation in the austenite—ferrite two-phase region — deformation in this region continues stage 2 and also deforms the ferrite, producing a substructure. Additional strengthening is obtained by the subgrain hardening.

The fundamental difference between conventionally hot-rolled and controlled-rolled steels lies in that in the former ferrite nucleates exclusively at austenite grain boundaries, whereas in the latter ferrite nucleation occurs in the grain interiors as well as the grain boundaries. This brings about a large difference in the final ferrite grain size between the two.

Controlled-rolled steel has higher strength and a lower transition temperature than conventionally hot-rolled or normalized steel. In controlled-rolled steel, however, plane anisotropy in the mechanical properties and through-thickness embrittlement are caused by crystallographic texture development, manganese sulphide inclusions flattened by low-temperature rolling, and others. Through-thickness embrittlement is the main cause of the occurrence of separations which appear in the fractured Charpy specimens in the longitudinal and transverse directions. Very low transition temperatures in the longitudinal and transverse directions are achieved by sacrificing toughness in the through-thickness direction. Several procedures are proposed to eliminate separations.

Recrystallization behaviour is divided into the recovery, partial recrystallization, and complete recrystallization regions. To obtain uniform, fine-grained austenite and ferrite structures, at least one rolling pass must be performed successively in a strain range larger than that for the partial-recrystallization region. The retardation mechanism of austenite recrystallization due to Nb is explained in terms of strain-induced precipitation of fine Nb(C, N) and/or solute-drag effect. Deformation bands generated by controlled rolling divide an austenite grain into several blocks, since they are equivalent to austenite grain boundaries

International Metals Reviews, 1981 No. 4

Tanaka: Controlled rolling of steel

209

with regard to ferrite-nucleation potential. In controlled-rolled steels, the microstructure consists of fine-grained polygonal ferrite or a mixture of polygonal ferrite grains and subgrains, depending on whether deformation is finished in the austenite or austenite—ferrite region. Taking microstructural change into consideration, strengthening and toughening mechanisms are presented. Transition temperature is determined mainly by the following two contradictory factors; hardening due to precipitation, dislocations, etc., and grain refinement and separations.

Although there are many processing variables governing controlled rolling, some of them are virtually equivalent to and interchangeable with each other. It is for this reason that the stressing factor is different from one mill to another. As controlled rolling is known to be very useful, it has been applied to various fields and its application is being expanded. Acicular ferrite and ferrite plus martensite dual-phase steels are produced by the combination of suitable chemical composition and controlled rolling. By making use of the grain-refining effect, controlled rolling is employed as pretreatment before normalizing or quenching.

## ACKNOWLEDGMENTS

The author is very grateful to T. Enami, M. Kimura, and Y. Saito for their helpful discussions and assistance in the preparation of the manuscript.
